Repository: Rafael-Barbosa/Minicurso-DFT

# Minicurso-DFT

chmod +x install-all.sh

./install-all.sh

O roteiro se encontra em Minicurso.pdf

[Minicurso](https://github.com/Rafael-Barbosa/Minicurso-DFT/blob/master/Minicurso.pdf)

File: Cristalografia/Refinamento Aluminio/al.hkl
 Pattern#  1 Phase No.:  1 UGdO                18 reflections, N&T:        0    0.00    (The # of eff. reflections may be lower)
!  SPGR: F m -3 m;  CELL:      4.04313     4.04313     4.04313    90.00000    90.00000    90.00000
 Code h   k   l  Mult     D(A)      2T         HW          Iobs       Icalc     io-ic
  1   1   1   1     8  2.334303    38.535  0.144133       925.8       912.9        12.9
  2   1   1   1     8  2.334303    38.634  0.144267       460.4       453.9         6.5
  1   2   0   0     6  2.021566    44.795  0.153028       441.3       419.2        22.1
  2   2   0   0     6  2.021566    44.911  0.153199       206.2       208.4        -2.2
  1   2   2   0    12  1.429463    65.212  0.187457       253.8       250.0         3.8
  2   2   2   0    12  1.429463    65.392  0.187804       134.8       124.3        10.6
  1   3   1   1    24  1.219050    78.376  0.215509       287.1       281.4         5.6
  2   3   1   1    24  1.219050    78.605  0.216049       155.2       140.1        15.2
  1   2   2   2     8  1.167152    82.595  0.225821        90.2        79.1        11.2
  2   2   2   2     8  1.167152    82.841  0.226447        48.9        39.4         9.5
  1   4   0   0     6  1.010783    99.293  0.275565        32.7        36.5        -3.8
  2   4   0   0     6  1.010783    99.623  0.276732        17.0        18.2        -1.3
  1   3   3   1    24  0.927558   112.288  0.329059       134.2       129.2         5.0
  2   3   3   1    24  0.927558   112.707  0.331096        66.6        64.9         1.7
  1   4   2   0    24  0.904072   116.862  0.352643       133.5       126.2         7.3
  2   4   2   0    24  0.904072   117.320  0.355179        67.3        63.5         3.8
  1   4   2   2    24  0.825301   137.921  0.522511       168.4       143.6        24.8
  2   4   2   2    24  0.825301   138.656  0.531423        71.6        71.5         0.1
